Repository: bleubreeymeow/alrisDistortionFit

This is the documentation regarding my structure refinement project of PBCO. My mode current version of the code is within `PBCO/PBCO_1_3_inplane/P2`. All information needed to understand the functionality of this codebase is self contained (except that the raw data is contained in `PBCO/PBCO_1_3/raw_data/1_3_combined_peaks_300K.csv`) . All the other folders can be ignored. Fitting code can be found in `P2_gradient_descent.ipynb`.

There are a few changes that I have made during the summer compared to CrystalClearFit, and I will outline it in the following way:

Major changes:

1. Semi-automated process on generating code needed for the functions.py file. (note: in the P2 folder, `P2_alris_one_third_functions.py` acts as `functions.py` in CrystalClearFit.)

In summer, we thought that the incommensurate order of PBCO is a large value, and that led to a vary large number of distortion modes. This meant that it is not possible to 'hard code' functions in the functions.py file, ie, typing `['Pr', 59, [0.25 + Pr1_1_dx, 0.375 + Pr1_1_dy, 0.25]]`, one by one. Hence, I wrote a separate jupyter notebook `one_third_preprocessing.ipynb` generates code that can be pasted into `functions.py`. The process is a little bit involved, and I wrote detailed instructions on how to use them. I highly recommend using them if the structure contains a lot of distortion modes, or if you have a lot of structures to test. `one_third_preprocessing.ipynb` requires the `cif` file generated by isodistort, and also an `str` file, which can be generated on the same page as the `cif` file. The code can most definitely be optimised such that is it less involved, but that is not a top priority at the moment. (Note: in point 2 below, I used distortion modes as fitting parameters. If you perfer fitting the atomic displacements directly, in `one_third_preprocessing.ipynb`, look for the section with the title: `the following code is only applicable if the parameters are the atomic displacements. to fit the modes directly, skip to the next section`.)

2. Using distortion modes as the fitting parameters.

This part explains why an `str` file is needed. In CrystalClearFit, the fitting parameters are the atomic displacements of the atoms, with its fitting bounds given by the user in the variable `max_par_value`, and the distortion mode values are recovered at the end of the fitting. This is reasonable, but one of my concern with this approach is that `max_par_value` is a user given variable, and there is a possibility that if the `max_par_value` is changed, the magnitude of the distortion modes will be completely changed and the results will widely vary.

Therefore, I felt that using distortion modes directly as a fitting parameter, then displacing the atoms would be a better approach, as the main goal of this project is to determine which few modes are causing this structural distortion within PBCO. At the same time, in the `str` file generated by isodistort, I found that there are bounds given for each of the distortion modes. Furthermore, for each of the atomic displacement with their respective dimensions (dx , dy , dz) can be described by linear combinations of distortion modes. This can also be found in the `str` file. For structural refinement work, I believe that both methods are utilised. It is more of a personal preference, though it would be interesting to see if there are any actual advantages to either of these approaches.

In summary, my code's `fun_tf` is constructed in the following way:

    1. `shift_atoms`: from the values of the distortion modes 
    in the current epoch, calculate the atomic_displacements 
    (ie Pr1_1_dx, etc.)

    2. `atom_position_list`: calculated the distorted atom 
    positions ( ie. `['Pr', 59, [0.25 + Pr1_1_dx, 0.375 + Pr1_1_dy, 0.25]]`,)
    The fitting parameters(distortion mode bounds , under the variable 
    max_mode_amps) are specified by a txt file generated in the 
    `one_third_preprocessing.ipynb` file. One of the important 
    points to note is that the `str` file also includes strain modes,
    which are not displacive distortion modes. `one_third_preprocessing.ipynb` 
    includes instructions on how to remove those strain modes.

3. `shift_atoms` function complete overhaul

As mentioned in point 2, atomic displacements are linear combinations of distortion modes. I tried inserting those linear combination equations directly into the shift_atoms function, but it is very slow when the number of atoms in the new unit cell is large. Since it is just a bunch of linear combination equations, in `one_third_preprocessing.ipynb`, under the title `construct a matrix which describes the atom shifts caused by the distortion modes`, I use those equations to construct a matrix saved to a `txt` file. the txt file can be called during the fitting process, and is passed into the `fun_tf` function. Now, the `shift_atoms` function only contains one line, which matrix multiplies the mode magnitudes.

4.

File: PrNiO2/P3/fitted_data/PrNiO2_peaks_with_simulated_intensities.txt (part 1 of 5)
h,k,l,h_cor,k_cor,l_cor,h_err,k_err,l_err,volume,volume_err,fwhm volume,fwhm err,intensity_exp,intensity_exp_err,intensity_sim,combined_intensities
-0.5,-0.5,0.0,,,,,,,0.0,0.0,0.0,0.0,0.0,0.0,0.0007031813,0
0.5,-0.5,0.0,,,,,,,0.0,0.0,0.0,0.0,0.0,0.0,0.16386396,0
-1.5,-0.5,0.0,-1.5638383838383838,-0.5703030303030303,-0.0703030303030303,1.42,1.5,0.0549999999999997,22.402937254317617,0.8803258055136953,4.934125900268555,0.1953642495698376,0.0195520588360398,0.0014126655352285,0.047119975,0
1.5,-0.5,0.0,1.4345454545454546,-0.5703030303030303,-0.0703030303030303,2.6000000000000005,2.45,0.0449999999999999,16.6601933668706,1.942043889127561,2.8182475566864014,0.2765599788365302,0.0195520588360398,0.0014126655352285,0.15740058,0
-2.5,-0.5,0.0,-2.563838383838384,-0.5686868686868687,-0.0686868686868686,1.33,0.9449999999999998,0.0099999999999997,113.23151062409336,12.020637203868736,74.97848510742188,0.4439640645628439,0.1027543594324049,0.0139188881941189,0.10863608,0
2.5,-0.5,0.0,2.432929292929293,-0.5703030303030303,-0.0686868686868686,1.895,1.19,0.0250000000000003,92.06180390940318,15.787960969248749,101.5841064453125,1.4957740102159855,0.1027543594324049,0.0139188881941189,0.14149977,0
-3.5,-0.5,0.0,-3.563838383838384,-0.5686868686868687,-0.0686868686868686,0.71,0.7399999999999998,0.0100000000000006,174.98023454850443,3.587538402725976,198.05455017089844,0.1210057720446078,0.1665636899210831,0.0062527563389932,0.07995363,0
3.5,-0.5,0.0,3.432929292929293,-0.5686868686868687,-0.067070707070707,1.5150000000000006,1.3000000000000005,0.02,157.79797723454746,8.904866599775843,129.75454711914062,0.2045349711951967,0.1665636899210831,0.0062527563389932,0.07905667,0
-4.5,-0.5,0.0,-4.563838383838384,-0.5686868686868687,-0.0686868686868686,0.7000000000000002,0.81,0.04,145.18640181943306,2.386930308017565,249.2014617919922,0.297801960190365,0.1308412961980012,0.0046729908796203,0.041788347,0
4.5,-0.5,0.0,4.431313131313131,-0.5686868686868687,-0.0686868686868686,2.165,2.1950000000000003,0.04,116.22190749922451,6.949255443723098,44.09520721435547,0.0807410681721499,0.1308412961980012,0.0046729908796203,0.020926334,0
-0.5,-1.5,0.0,-0.5654545454545454,-1.5703030303030303,-0.0703030303030303,1.5,1.395,0.0049999999999998,21.65984887471169,1.6184198148718765,7.501384735107422,0.1667090797479206,0.0211677439551306,0.0018616157002852,0.053917516,0
0.5,-1.5,0.0,0.4329292929292929,-1.5703030303030303,-0.0703030303030303,1.455,1.52,0.0150000000000005,20.631265018162303,2.1009090740456333,7.013869285583496,0.5306334354303694,0.0211677439551306,0.0018616157002852,0.2103465,0
-1.5,-1.5,0.0,-1.5654545454545454,-1.5703030303030303,-0.0703030303030303,0.7349999999999999,0.6699999999999999,0.0099999999999997,192.011968256722,10.0273868081695,198.9700164794922,0.1021733350897853,0.1699398928651003,0.011378571854596,0.0025415276,0
1.5,-1.5,0.0,1.432929292929293,-1.5703030303030303,-0.0686868686868686,1.6149999999999998,1.48,0.0249999999999999,147.51157186805335,12.705903960133451,30.44421768188477,0.1491555193099392,0.1699398928651003,0.011378571854596,0.20163235,0
-2.5,-1.5,0.0,-2.565454545454545,-1.568686868686869,-0.0686868686868686,1.0950000000000002,1.0599999999999996,0.0,107.02056023766416,3.989630815250294,82.99058532714844,0.0626609084077629,0.0935303478776167,0.0056875390537479,0.018251924,0
2.5,-1.5,0.0,2.431313131313132,-1.5703030303030303,-0.0703030303030303,1.35,1.7000000000000002,0.0099999999999997,79.84406751467989,7.373524483778301,75.81551361083984,0.3955312972039186,0.0935303478776167,0.0056875390537479,0.09391004,0
-3.5,-1.5,0.0,-3.563838383838384,-1.568686868686869,-0.0686868686868686,0.685,0.48,0.0099999999999997,327.6355192908265,8.380955792416593,611.6222534179688,0.2925564776016776,0.3232831461225565,0.0075865978315975,0.04094511,0
3.5,-1.5,0.0,3.431313131313132,-1.568686868686869,-0.0686868686868686,1.3249999999999995,1.3350000000000004,0.0249999999999999,318.253073338425,6.776336058600805,486.45697021484375,0.0308481540291172,0.3232831461225565,0.0075865978315975,0.025744952,0
-4.5,-1.5,0.0,-4.563838383838384,-1.5703030303030303,-0.0686868686868686,0.7949999999999999,0.875,0.0249999999999994,166.80600473212849,6.510488847579893,342.0777587890625,0.0957530897984968,0.1554467514169595,0.0080706522256998,0.049111728,0
4.5,-1.5,0.0,4.42969696969697,-1.5703030303030303,-0.0686868686868686,1.795,1.4749999999999996,0.0049999999999998,143.76163452063662,9.613897066683922,125.61628723144533,0.5082644797132773,0.1554467514169595,0.0080706522256998,0.000758487,0
-0.5,-2.5,0.0,-0.5654545454545454,-2.5703030303030303,-0.0703030303030303,0.665,0.6799999999999997,0.0049999999999998,127.77714893227528,5.753480047158778,101.88385009765624,0.1162511587508092,0.1105573938889885,0.0075273955439726,0.118988924,0
0.5,-2.5,0.0,0.4345454545454545,-2.5703030303030303,-0.0703030303030303,1.355,1.285,0.0049999999999998,93.10587698533918,9.2855313345761,18.744590759277344,0.2491963941770391,0.1105573938889885,0.0075273955439726,0.14030874,0
-1.5,-2.5,0.0,-1.5638383838383838,-2.5703030303030303,-0.0703030303030303,0.3849999999999998,0.3649999999999997,0.0099999999999997,132.35022090666908,2.0346844531540924,243.2630920410156,0.0556429384064361,0.1094987021781401,0.0026190729391253,0.047400206,0
1.5,-2.5,0.0,1.432929292929293,-2.5703030303030303,-0.0703030303030303,1.165,1.205,0.0749999999999992,86.41764092846992,3.1979710531237515,88.14363098144531,0.0937115319352484,0.1094987021781401,0.0026190729391253,0.09052362,0
-2.5,-2.5,0.0,-2.563838383838384,-2.5686868686868687,-0.0686868686868686,0.665,0.6099999999999999,0.0049999999999998,312.79668905297945,4.5368083990545,550.5899658203125,0.0690224574199511,0.26980113692445,0.0091287961360251,0.0005980064,0
2.5,-2.5,0.0,2.431313131313132,-2.5703030303030303,-0.0703030303030303,0.8199999999999998,0.665,0.0500000000000002,226.23999970728943,13.701647144994809,312.44488525390625,0.3168030123538004,0.26980113692445,0.0091287961360251,0.0255315,0
-3.5,-2.5,0.0,-3.563838383838384,-2.5703030303030303,-0.0703030303030303,0.8599999999999999,0.8399999999999999,0.0099999999999997,215.52702316502308,9.523615732506729,301.2398681640625,0.1065893498407475,0.1912078817179422,0.0064193027833104,0.0065376023,0
3.5,-2.5,0.0,3.431313131313132,-2.5703030303030303,-0.0703030303030303,0.91,1.0299999999999998,0.0,166.48791050431117,3.3015330267225345,187.4027709960937,0.16572191065049,0.1912078817179422,0.0064193027833104,0.0016177092,0
-4.5,-2.5,0.0,-4.563838383838384,-2.5703030303030303,-0.0703030303030303,0.48,0.3700000000000001,0.0700000000000002,260.58295175911974,8.880304308931912,510.8313293457031,0.6085330338062414,0.2462144217084476,0.0100209479284716,0.021918962,0
4.5,-2.5,0.0,4.42969696969697,-2.5703030303030303,-0.0686868686868686,0.9700000000000002,1.105,0.0150000000000001,231.3297514846404,11.140584599015952,352.8873596191406,0.2099545496852964,0.2462144217084476,0.0100209479284716,0.007188825,0
-0.5,-3.5,0.0,-0.5670707070707071,-3.5703030303030303,-0.0703030303030303,0.4099999999999997,0.3349999999999999,0.0049999999999998,213.20054252642225,8.151810585620211,309.121826171875,0.1058033107822213,0.1963948498931801,0.0070659407313334,0.084210195,0
0.5,-3.5,0.0,0.4329292929292929,-3.5686868686868687,-0.0686868686868686,0.5449999999999999,0.4900000000000002,0.0049999999999998,179.177454033444,5.965258520210941,260.54229736328125,0.0401530094706812,0.1963948498931801,0.0070659407313334,0.06361745,0
-1.5,-3.5,0.0,-1.5654545454545454,-3.5703030303030303,-0.0703030303030303,0.08,0.1300000000000003,0.0099999999999997,374.1320617919902,10.25657251260941,514.8086547851562,0.0283218222180878,0.3282603128168797,0.0099335351867704,0.0587821,0
1.5,-3.5,0.0,1.431313131313131,-3.5703030303030303,-0.0703030303030303,0.4950000000000001,0.3200000000000003,0.0849999999999999,281.7004305735591,9.589674155579182,369.233154296875,0.5208945080338914,0.3282603128168797,0.0099335351867704,0.021838302,0
-2.5,-3.5,0.0,-2.565454545454545,-3.5703030303030303,-0.0703030303030303,0.4300000000000001,0.3700000000000001,0.0199999999999995,235.0938778503855,7.849503006223536,399.6004028320313,0.0523372571872036,0.1990026210521345,0.0123292325215488,0.020515762,0
2.5,-3.5,0.0,2.431313131313132,-3.571919191919192,-0.0719191919191919,0.3399999999999998,0.1,0.04,162.4941943473789,16.783116222627708,170.2356719970703,0.2787657604111113,0.1990026210521345,0.0123292325215488,2.5187108e-05,0
-3.5,-3.5,0.0,-3.563838383838384,-3.5703030303030303,-0.0703030303030303,0.1200000000000001,0.0550000000000001,0.0300000000000002,425.4427535091485,14.221876617308515,824.7220458984375,0.2296394539176214,0.3376882383829778,0.0142610137314196,0.0028666907,0
3.5,-3.5,0.0,3.4296969696969697,-3.5703030303030303,-0.0703030303030303,0.5250000000000004,0.56,0.0100000000000002,249.22582619450148,14.270255431422504,361.8345336914063,0.1860145435702566,0.3376882383829778,0.0142610137314196,0.0067329267,0
-0.5,-4.5,0.0,-0.5670707070707071,-4.57030303030303,-0.0703030303030303,0.2350000000000003,0.2899999999999996,0.02,184.60483785930288,6.928566898908713,300.70367431640625,0.0854032670522628,0.1740372341181024,0.0066960702150422,0.03526567,0
0.5,-4.5,0.0,0.4329292929292929,-4.57030303030303,-0.0703030303030303,0.355,0.2699999999999996,0.02,163.10479550034856,6.449536535226798,256.54840087890625,0.0277421901772751,0.1740372341181024,0.0066960702150422,0.008262268,0
-1.5,-4.5,0.0,-1.567070707070707,-4.57030303030303,-0.0703030303030303,0.2949999999999999,0.1400000000000001,0.0099999999999997,162.7196798403937,2.414845075208291,312.1454772949219,0.1829106193950773,0.1485055921790204,0.0032789344433874,0.048980795,0
1.5,-4.5,0.0,1.431313131313131,-4.57030303030303,-0.0703030303030303,0.3000000000000002,0.3449999999999997,0.0649999999999999,133.98019171343793,4.136150169561446,225.0707397460937,0.1352012827944871,0.1485055921790204,0.0032789344433874,0.00016157578,0
-2.5,-4.5,0.0,-2.565454545454545,-4.57030303030303,-0.0703030303030303,0.2299999999999999,0.1999999999999997,0.0100000000000006,297.1379215895132,14.566787756322384,546.15283203125,0.0272384955012219,0.2509879188892655,0.0099270050460128,0.035188537,0
2.5,-4.5,0.0,2.4296969696969697,-4.571919191919192,-0.0719191919191919,0.3850000000000002,0.1299999999999999,0.04,204.3117693166639,5.2664123195084045,297.93438720703125,0.2672189753932954,0.2509879188892655,0.0099270050460128,0.008591801,0
-0.5,-0.5,1.0,-0.5654545454545454,-0.5686868686868687,-1.068686868686869,1.4449999999999998,1.285,0.0449999999999999,56.37851829894064,10.798933069588896,70.18865966796875,0.7157074346450136,0.0565236196673949,0.0100905040074357,0.006601854,0
0.5,-0.5,1.0,0.4345454545454545,-0.5686868686868687,-1.068686868686869,1.5699999999999998,1.535,0.0899999999999998,56.550230369709794,9.36092218563003,77.92922973632812,0.507690227435015,0.0565236196673949,0.0100905040074357,0.09907054,0
-1.5,-0.5,1.0,,,,,,,0.0,0.0,0.0,0.0,0.0,0.0,0.034688413,0
1.5,-0.5,1.0,,,,,,,0.0,0.0,0.0,0.0,0.0,0.0,0.2131235,0
-2.5,-0.5,1.0,-2.563838383838384,-0.5654545454545454,-1.0654545454545454,0.5899999999999999,0.5049999999999999,0.0099999999999997,97.54505146141024,2.712442936830435,225.8841094970703,0.1433617651263035,0.1007107939088852,0.0025653197957065,0.06686577,0
2.5,-0.5,1.0,2.4345454545454546,-0.5654545454545454,-1.0654545454545454,0.2999999999999998,0.3049999999999997,0.0200000000000004,103.66541595876514,2.412818965516676,229.7742156982422,0.090199335675174,0.1007107939088852,0.0025653197957065,0.14304689,0
-3.5,-0.5,1.0,-3.563838383838384,-0.5654545454545454,-1.0654545454545454,0.8700000000000001,0.7250000000000001,0.0199999999999995,150.4826085871563,4.001168564455004,373.4287109375,0.0784698474050962,0.1456058603446617,0.0039408246977228,0.079496585,0
3.5,-0.5,1.0,3.432929292929293,-0.5654545454545454,-1.0654545454545454,0.0549999999999997,0.0899999999999998,0.0099999999999997,140.42387801617687,3.8722196660772497,362.909912109375,0.0971210866256986,0.1456058603446617,0.0039408246977228,0.057249025,0
-4.5,-0.5,1.0,-4.563838383838384,-0.5654545454545454,-1.067070707070707,0.92,0.7550000000000003,0.0049999999999998,141.8976307206114,10.095704523204148,449.469482421875,0.2024338696217864,0.1663538021935192,0.0060597317801434,0.052019615,0
4.5,-0.5,1.0,4.432929292929293,-0.5654545454545454,-1.0654545454545454,0.3700000000000001,0.3399999999999998,0.0049999999999998,190.46124559570703,2.0110559996715693,467.53857421875,0.1528419778044927,0.1663538021935192,0.0060597317801434,0.016868817,0
-0.5,-1.5,1.0,,,,,,,0.0,0.0,0.0,0.0,0.0,0.0,0.11321371,0
0.5,-1.5,1.0,,,,,,,0.0,0.0,0.0,0.0,0.0,0.0,0.18593861,0
-1.5,-1.5,1.0,-1.5654545454545454,-1.567070707070707,-1.067070707070707,0.9449999999999998,0.7949999999999995,0.1699999999999999,70.79557302957073,2.9498723386402084,144.67315673828125,0.097951692344733,0.0701917723340479,0.0040815163355923,0.0043812953,0
1.5,-1.5,1.0,1.432929292929293,-1.567070707070707,-1.0654545454545454,0.5900000000000003,0.3000000000000007,0.1900000000000004,69.44082837504871,5.204604235247235,176.84815979003906,0.3400680566948079,0.0701917723340479,0.0040815163355923,0.16287151,0
-2.5,-1.5,1.0,-2.565454545454545,-1.5654545454545454,-1.0654545454545454,0.7649999999999997,0.8500000000000001,0.0150000000000005,116.46549680123996,3.4369497659172943,304.0911865234375,0.1134257694417679,0.1085943556203386,0.0023522851747193,0.010335812,0
2.5,-1.5,1.0,2.432929292929293,-1.567070707070707,-1.067070707070707,0.3200000000000003,0.2800000000000002,0.0049999999999998,100.49556770322064,1.2626894796935382,240.19677734375,0.105214407896824,0.1085943556203386,0.0023522851747193,0.08834273,0
-3.5,-1.5,1.0,-3.563838383838384,-1.567070707070707,-1.067070707070707,0.7799999999999998,0.6600000000000006,0.0099999999999997,229.66684977143763,5.681314892463487,652.846435546875,0.050973514457002,0.2152248998352726,0.0043737725674389,0.03973916,0
3.5,-1.5,1.0,3.431313131313132,-1.567070707070707,-1.067070707070707,0.0350000000000001,0.04,0.0,200.33177317154983,3.057061487332696,557.6133422851562,0.1054948522928946,0.2152248998352726,0.0043737725674389,0.019407388,0
-4.5,-1.5,1.0,-4.563838383838384,-1.567070707070707,-1.067070707070707,1.14,0.9049999999999998,0.0200000000000004,208.93952710581465,5.522522381047004,516.997314453125,0.149564907672737,0.2020626517007065,0.004899370225495,0.038252555,0
4.5,-1.5,1.0,4.42969696969697,-1.567070707070707,-1.067070707070707,0.2799999999999993,0.2350000000000003,0.0049999999999998,194.762191635897,4.265947502610391,568.074462890625,0.0905601885976357,0.2020626517007065,0.004899370225495,0.00043966845,0
-0.5,-2.5,1.0,-0.5654545454545454,-2.567070707070707,-1.067070707070707,0.6399999999999997,0.6200000000000001,0.0100000000000006,109.47450192876994,2.8580649156417675,187.65151977539065,0.0753396781052915,0.102769082228413,0.0026770183484517,0.11848049,0
0.5,-2.5,1.0,0.4345454545454545,-2.567070707070707,-1.067070707070707,0.4849999999999999,0.4700000000000002,0.04,95.84822733329268,2.49035993811996,183.80084228515625,0.1112199204581863,0.102769082228413,0.0026770183484517,0.14592475,0
-1.5,-2.5,1.0,-1.5638383838383838,-2.5686868686868687,-1.068686868686869,0.9599999999999996,0.995,0.0250000000000003,103.45883886791704,2.6164157845559366,157.3610076904297,0.1131122916545515,0.1014011594203413,0.0024223342164286,0.041527696,0
1.5,-2.5,1.0,1.432929292929293,-2.567070707070707,-1.067070707070707,0.3600000000000003,0.2949999999999999,0.0049999999999998,99.13091235947904,2.2231747004169176,236.6305389404297,0.0721169078036663,0.1014011594203413,0.0024223342164286,0.07874227,0
-2.5,-2.5,1.0,-2.563838383838384,-2.567070707070707,-1.067070707070707,0.2899999999999996,0.3249999999999997,0.0099999999999997,265.60649336309325,9.407509058736023,638.1080322265625,0.0590852195389615,0.2593582053560778,0.0069269043398849,0.0065647913,0
2.5,-2.5,1.0,2.432929292929293,-2.5686868686868687,-1.068686868686869,0.2949999999999999,0.3399999999999998,0.0150000000000001,252.5662238152408,4.431778726682992,582.9447631835938,0.1235524101901872,0.2593582053560778,0.0069269043398849,0.018507857,0
-3.5,-2.5,1.0,-3.563838383838384,-2.567070707070707,-1.067070707070707,0.7650000000000006,0.6700000000000004,0.0300000000000002,271.4962601717488,7.031912162569796,681.208740234375,0.15616791313945,0.2600934627070414,0.0061742404805403,0.0036257834,0
3.5,-2.5,1.0,3.431313131313132,-2.5686868686868687,-1.068686868686869,0.0499999999999998,0.06,0.0050000000000003,248.14543038589696,5.303625716101216,636.8854370117188,0.1299718820122173,0.2600934627070414,0.0061742404805403,0.0001927779,0
-4.5,-2.5,1.0,-4.563838383838384,-2.567070707070707,-1.067070707070707,1.1400000000000006,0.8700000000000001,0.0150000000000005,220.04928957675173,9.055280647147924,711.490478515625,0.2237481110925285,0.2291987093885097,0.0071250567088245,0.017162379,0
4.5,-2.5,1.0,4.431313131313131,-2.567070707070707,-1.067070707070707,0.0249999999999999,0.0449999999999999,0.0500000000000002,237.86765912574776,5.179896488630433,783.1663818359375,0.1302227829507363,0.2291987093885097,0.0071250567088245,0.006241936,0
-0.5,-3.5,1.0,-0.5670707070707071,-3.567070707070707,-1.068686868686869,0.7400000000000002,0.7350000000000003,0.0,159.9106711383425,2.8149707646998223,223.5641632080078,0.0379801647527739,0.145953008812721,0.0018873174489172,0.07891944,0
0.5,-3.5,1.0,0.4329292929292929,-3.567070707070707,-1.068686868686869,0.31,0.2600000000000002,0.0699999999999994,131.68938467253363,0.9557077428139636,251.3604278564453,0.0899602313678697,0.145953008812721,0.0018873174489172,0.05001277,0
-1.5,-3.5,1.0,-1.5654545454545454,-3.5686868686868687,-1.068686868686869,0.7199999999999998,0.79,0.0,227.35629250465524,3.545264278020312,465.32037353515625,0.0948927066969762,0.2041935908233915,0.0065536618283084,0.067289434,0
1.5,-3.5,1.0,1.432929292929293,-3.5686868686868687,-1.068686868686869,0.4199999999999999,0.3799999999999999,0.0550000000000001,180.60283738711948,9.548320913858085,425.731689453125,0.1191810894686893,0.2041935908233915,0.0065536618283084,0.010778208,0
-2.5,-3.5,1.0,-2.565454545454545,-3.5686868686868687,-1.068686868686869,0.5899999999999999,0.6399999999999997,0.0199999999999995,272.2725144497754,9.593211345050264,487.100830078125,0.1386297315642592,0.2478275602398419,0.0093208063284391,0.029153727,0
2.5,-3.5,1.0,2.431313131313132,-3.5686868686868687,-1.068686868686869,0.7449999999999997,0.7000000000000002,0.0849999999999999,222.8630842286984,9.028862072173652,410.64251708984375,0.1975097498012414,0.2478275602398419,0.0093208063284391,3.2781918e-05,0
-3.5,-3.5,1.0,-3.563838383838384,-3.5686868686868687,-1.068686868686869,0.6900000000000004,0.6800000000000002,0.0150000000000005,295.089179202331,14.704228936472312,857.410888671875,0.0791637641466682,0.261259549189561,0.0136149170723982,0.0018683007,0
3.5,-3.5,1.0,3.431313131313132,-3.5686868686868687,-1.068686868686869,0.5249999999999999,0.605,0.0150000000000001,226.88223984908865,12.497064208953866,698.5319213867188,0.3046544817474057,0.261259549189561,0.0136149170723982,0.011906824,0
-0.5,-4.5,1.0,-0.5670707070707071,-4.568686868686869,-1.068686868686869,0.6000000000000001,0.6350000000000002,0.04,179.59698711971842,5.158751915604981,313.8984375,0.1060198215411749,0.1564712425655819,0.0058414290905786,0.029156024,0
0.5,-4.5,1.0,0.4329292929292929,-4.568686868686869,-1.068686868686869,0.4399999999999999,0.3899999999999997,0.06,133.01748678583124,6.511860856850181,208.02069091796875,0.2395262204195281,0.1564712425655819,0.0058414290905786,0.009676879,0
-1.5,-4.5,1.0,-1.567070707070707,-4.57030303030303,-1.0703030303030303,0.7999999999999998,0.8300000000000001,0.0099999999999997,185.92447810346204,8.721020835081404,347.20025634765625,0.0979028495664455,0.1699417190098209,0.0078795504241947,0.0420208,0
1.5,-4.5,1.0,1.431313131313131,-4.568686868686869,-1.068686868686869,0.5,0.4700000000000002,0.06,153.6027104826008,7.021562083562255,319.32666015625,0.0705414171316702,0.1699417190098209,0.0078795504241947,0.0011290137,0
-2.5,-4.5,1.0,-2.565454545454545,-4.568686868686869,-1.068686868686869,0.4300000000000001,0.56,0.0100000000000006,231.0723621829473,10.202436060126622,593.1136474609375,0.0156615568056417,0.2068094205646224,0.010379090842614,0.035287336,0
2.5,-4.5,1.0,2.431313131313132,-4.57030303030303,-1.0703030303030303,1.0050000000000003,0.8849999999999998,0.1299999999999999,182.1129436180438,10.533987899833704,396.6969299316406,0.1957584909178551,0.2068094205646224,0.010379090842614,0.011821281,0
-0.5,-0.5,2.0,-0.5654545454545454,-0.5686868686868687,-2.067070707070707,0.3599999999999999,0.3899999999999997,0.0049999999999998,248.86240703647016,5.078942950268043,432.1493225097656,0.0326298627377787,0.2285777420397793,0.0049048795203168,0.012765016,0
0.5,-0.5,2.0,0.4361616161616161,-0.5670707070707071,-2.067070707070707,0.8699999999999997,0.8450000000000002,0.0,207.81390870464344,4.72053397387856,256.5073547363281,0.0744861286582445,0.2285777420397793,0.0049048795203168,0.12827538,0
-1.5,-0.5,2.0,-1.5638383838383838,-0.5686868686868687,-2.0686868686868687,0.08,0.0650000000000003,0.0199999999999995,137.9097026172668,3.6170031129418376,283.6468505859375,0.0706561956449132,0.1341233502784681,0.0037111159920514,0.010522656,0
1.5,-0.5,2.0,1.4345454545454546,-0.5670707070707071,-2.067070707070707,1.0,1.0099999999999998,0.0049999999999998,130.05583468061323,3.797449245429334,257.0877380371094,0.0722944992161247,0.1341233502784681,0.0037111159920514,0.14580162,0
-2.5,-0.5,2.0,,,,,,,0.0,0.0,0.0,0.0,0.0244766969803006,0.0054087159474411,0.064501695,0
2.5,-0.5,2.0,2.432929292929293,-0.5670707070707071,-2.065454545454545,0.52,0.1150000000000002,0.0550000000000006,48.902083373148585,10.806093584290345,272.66998291015625,0.7708312953789221,0.0244766969803006,0.0054087159474411,0.11452384,0
-3.5,-0.5,2.0,,,,,,,0.0,0.0,0.0,0.0,0.0,0.0,0.0627281,0
3.5,-0.5,2.0,,,,,,,0.0,0.0,0.0,0.0,0.0,0.0,0.057393048,0
-4.5,-0.5,2.0,-4.565454545454545,-0.5654545454545454,-2.065454545454545,1.7000000000000002,1.3099999999999996,0.4250000000000007,38.76962527562468,1.250527534514399,392.7124328613281,0.3140422097156012,0.0445814562093099,0.0050099324416843,0.04239791,0
4.5,-0.5,2.0,4.432929292929293,-0.5622222222222222,-2.063838383838384,0.79,0.6149999999999993,0.0900000000000003,50.29983087683968,8.758835009552218,457.5613098144531,0.6850557531641703,0.0445814562093099,0.0050099324416843,0.010176748,0
-0.5,-1.5,2.0,-0.5654545454545454,-1.568686868686869,-2.0686868686868687,0.3450000000000002,0.3700000000000001,0.0099999999999997,142.3861842196515,8.894470009266513,264.0133972167969,0.1768298127439689,0.1411403882877356,0.0069442121242083,0.07444047,0
0.5,-1.5,2.0,0.4345454545454545,-1.567070707070707,-2.067070707070707,0.6599999999999997,0.6600000000000001,0.0099999999999997,139.59871925487897,4.979397062429115,248.4856414794922,0.0393632496782194,0.1411403882877356,0.0069442121242083,0.17752826,0
-1.5,-1.5,2.0,-1.5654545454545454,-1.568686868686869,-2.0686868686868687,0.1950000000000002,0.4049999999999998,0.0249999999999994,76.5077122878671,31.723989753151777,547.4627685546875,1.2864124115767863,0.0727194653147661,0.0254211336604395,0.012703965,0
1.5,-1.5,2.0,1.432929292929293,-1.568686868686869,-2.0686868686868687,1.1450000000000005,1.46,0.2150000000000007,68.77877626634961,19.06498715428311,314.4688720703125,0.4193270975871512,0.0727194653147661,0.0254211336604395,0.15445691,0
-2.5,-1.5,2.0,-2.5686868686868687,-1.5654545454545454,-2.065454545454545,0.4800000000000004,0.7749999999999995,2.1049999999999995,19.02938200648309,6.543857237220712,37.87435531616211,2.4290848411510124,0.0095246743076558,0.00327536169483,0.004387259,0
2.5,-1.5,2.0,,,,,,,0.0,0.0,0.0,0.0,0.0095246743076558,0.00327536169483,0.059696317,0
-3.5,-1.5,2.0,-3.563838383838384,-1.5654545454545454,-2.065454545454545,1.7649999999999997,1.5299999999999998,0.0899999999999998,47.63799313257249,6.275166393429171,188.4267578125,0.509647643290533,0.0487888498871096,0.003657952245601,0.023117475,0
3.5,-1.5,2.0,3.431313131313132,-1.5654545454545454,-2.065454545454545,0.3500000000000005,0.7200000000000006,0.0849999999999999,49.83743040107139,1.033069919393096,228.3849029541016,0.181802029021199,0.0487888498871096,0.003657952245601,0.011972315,0
-4.5,-1.5,2.0,-4.563838383838384,-1.567070707070707,-2.067070707070707,1.99,1.4000000000000004,0.165,41.362572190389145,2.156096587364882,452.92626953125,0.8265743747219378,0.0408215918498405,0.0032973105832589,0.040369704,0
4.5,-1.5,2.0,4.431313131313131,-1.5654545454545454,-2.065454545454545,0.4050000000000002,0.1299999999999999,0.0500000000000002,40.19503706024535,4.4316124151802185,267.98681640625,0.5229694051192004,0.0408215918498405,0.0032973105832589,0.00023682904,0
-0.5,-2.5,2.0,,,,,,,0.0,0.0,0.0,0.0,0.0,0.0,0.11248471,0
0.5,-2.5,2.0,,,,,,,0.0,0.0,0.0,0.0,0.0,0.0,0.1065071,0
-1.5,-2.5,2.0,,,,,,,0.0,0.0,0.0,0.0,0.0119536699193785,0.0007277324169791,0.06003546,0
1.5,-2.5,2.0,1.4345454545454546,-2.567070707070707,-2.067070707070707,0.3850000000000002,0.1749999999999998,0.0900000000000007,23.88228131773723,1.4539392858889664,165.71499633789062,0.2673824173085429,0.0119536699193785,0.0007277324169791,0.05929183,0
-2.5,-2.5,2.0,-2.563838383838384,-2.565454545454545,-2.065454545454545,1.315,1.1900000000000004,0.0350000000000001,68.04757823288524,3.4383061661572683,283.41064453125,0.6271155093028531,0.0666236550100979,0.0032839204066153,0.0056281015,0
2.5,-2.5,2.0,2.432929292929293,-2.567070707070707,-2.067070707070707,1.1150000000000002,0.7749999999999999,0.0849999999999999,65.06006838094635,3.122650552975813,270.2031555175781,0.1671477490852591,0.0666236550100979,0.0032839204066153,0.01053521,0
-3.5,-2.5,2.0,,,,,,,0.0,0.0,0.0,0.0,0.0184377387633331,0.0004979483381409,0.0011792087,0
3.5,-2.5,2.0,3.432929292929293,-2.567070707070707,-2.065454545454545,0.7300000000000004,0.7650000000000001,0.1250000000000004,36.83682642893007,0.994852825399061,259.97979736328125,0.0929364225570561,0.0184377387633331,0.0004979483381409,0.00010350925,0
-4.5,-2.5,2.0,,,,,,,0.0,0.0,0.0,0.0,0.0445792990942629,0.0013077213977964,0.013645169,0
4.5,-2.5,2.0,4.431313131313131,-2.567070707070707,-2.067070707070707,0.6450000000000005,0.3700000000000001,0.0550000000000001,89.06514644433848,2.612701414547926,381.4527587890625,0.1196720064450442,0.0445792990942629,0.0013077213977964,0.013183257,0
-0.5,-3.5,2.0,-0.5654545454545454,-3.565454545454545,-2.067070707070707,1.5999999999999996,1.3500000000000003,0.2249999999999996,22.24011665801801,5.2371633357346346,183.29156494140625,0.954273021537668,0.021069833402694,0.003811579214288,0.070266016,0
0.5,-3.5,2.0,0.4329292929292929,-3.565454545454545,-2.065454545454545,1.1999999999999995,1.4300000000000002,0.125,19.85538138022414,2.378004865697542,111.65745544433594,0.8786074767560175,0.021069833402694,0.003811579214288,0.040700853,0
-1.5,-3.5,2.0,-1.5654545454545454,-3.567070707070707,-2.067070707070707,1.5200000000000005,1.5550000000000002,0.0449999999999999,52.52570769284021,1.7665338160510906,132.67794799804688,0.234827769989236,0.0467309773919594,0.0022825436702912,0.0581462,0
1.5,-3.5,2.0,1.432929292929293,-3.567070707070707,-2.067070707070707,0.8150000000000004,0.9099999999999996,0.0250000000000003,40.83828477597741,2.7937686200688425,135.06414794921875,0.2493150183956078,0.0467309773919594,0.0022825436702912,0.008672879,0
-2.5,-3.5,2.0,-2.563838383838384,-3.567070707070707,-2.067070707070707,1.7699999999999996,1.5999999999999996,0.1100000000000003,38.16465881720274,2.8142111976814546,184.9291076660156,0.562655422029019,0.0372931924586765,0.0031184817036843,0.02795032,0
2.5,-3.5,2.0,2.432929292929293,-3.5686868686868687,-2.0686868686868687,1.4700000000000006,1.4249999999999998,0.0849999999999999,36.34354824737136,3.416214925334572,139.80322265625,0.6011244914136964,0.0372931924586765,0.0031184817036843,0.002383126,0
-3.5,-3.5,2.0,-3.563838383838384,-3.567070707070707,-2.067070707070707,1.6499999999999997,1.5849999999999995,0.0549999999999997,128.62381763644348,9.92911108567442,543.0152587890625,0.4407764658661448,0.1120617676425138,0.0078969424616087,0.0077639916,0
3.5,-3.5,2.0,3.431313131313132,-3.5686868686868687,-2.067070707070707,0.71,0.7199999999999998,0.0349999999999997,95.26480216413984,5.848219448807015,294.5122375488281,0.2777003450802335,0.1120617676425138,0.0078969424616087,0.0123869255,0
-0.5,-4.5,2.0,-0.5670707070707071,-4.568686868686869,-2.0686868686868687,1.2849999999999997,1.1500000000000004,0.1299999999999999,43.59822733177941,8.512903049677172,191.1749725341797,1.0622576931825225,0.035329128251873,0.0052251518416231,0.022967972,0
0.5,-4.5,2.0,0.4329292929292929,-4.567070707070707,-2.0686868686868687,1.2599999999999998,1.045,0.0550000000000001,26.98596859401152,1.9264471290689027,108.46705627441406,0.6903494807772492,0.035329128251873,0.0052251518416231,0.002273536,0
-1.5,-4.5,2.0,-1.567070707070707,-4.568686868686869,-2.0686868686868687,1.725,2.0200000000000005,0.0449999999999999,40.82551150499654,3.7985679019884095,281.4783020019531,0.3420041529492164,0.0382769504885951,0.0037690941166856,0.04025526,0
1.5,-4.5,2.0,1.432929292929293,-4.568686868686869,-2.0686868686868687,0.9450000000000004,1.0900000000000003,0.0249999999999999,35.648149363936966,3.731719165901033,199.7587738037109,0.4218078292823362,0.0382769504885951,0.0037690941166856,0.0008541259,0
-2.5,-4.5,2.0,-2.565454545454545,-4.568686868686869,-2.0686868686868687,1.0350000000000006,1.375,0.0699999999999994,104.47655606308464,10.704251031225349,354.2475891113281,0.4374049799916626,0.0887962985786081,0.0065331785403871,0.03696879,0
2.5,-4.5,2.0,2.431313131313132,-4.57030303030303,-2.0703030303030303,1.2799999999999998,1.2649999999999997,0.1899999999999999,72.92989709572522,2.348410524000286,181.1378936767578,0.2322860924328684,0.0887962985786081,0.0065331785403871,0.014399703,0
-0.5,-0.5,3.0,-0.5638383838383838,-0.5670707070707071,-3.067070707070707,0.1499999999999999,0.1400000000000001,0.0,305.4615877957508,4.527910662869665,599.1309814453125,0.0664983322709706,0.2916581473181125,0.0064136952753539,0.01725435,0
0.5,-0.5,3.0,0.4361616161616161,-0.5670707070707071,-3.067070707070707,0.645,0.5650000000000004,0.0049999999999998,277.24330282275474,8.286034835485523,580.7742919921875,0.1598826078479189,0.2916581473181125,0.0064136952753539,0.083990484,0
-1.5,-0.5,3.0,-1.5638383838383838,-0.5670707070707071,-3.067070707070707,0.1700000000000003,0.1600000000000001,0.0099999999999997,195.7854729962077,4.533241267503065,531.6936645507812,0.0674668445300503,0.1897230242673779,0.0035472252856281,0.0053444537,0
1.5,-0.5,3.0,1.4345454545454546,-0.5670707070707071,-3.067070707070707,0.4949999999999996,0.4900000000000002,0.0,183.262858483984,2.5537732426956445,395.3171997070313,0.0294482969553786,0.1897230242673779,0.0035472252856281,0.13963206,0
-2.5,-0.5,3.0,-2.565454545454545,-0.5670707070707071,-3.067070707070707,0.1600000000000001,0.1450000000000004,0.0549999999999997,60.74161846890553,2.9345677091249804,334.95538330078125,0.2452012330051274,0.0604240227904859,0.0024879625729876,0.028278876,0
2.5,-0.5,3.0,2.4345454545454546,-0.5670707070707071,-3.067070707070707,0.1100000000000003,0.2350000000000003,0.0449999999999999,59.97976001690512,2.0361419120071087,221.4183959960937,0.091664999048961,0.0604240227904859,0.0024879625729876,0.09425259,0
-3.5,-0.5,3.0,,,,,,,0.0,0.0,0.0,0.0,0.0119888485400691,0.0013488713333866,0.053345732,0
3.5,-0.5,3.0,3.4345454545454546,-0.5654545454545454,-3.065454545454545,0.2650000000000005,0.0250000000000003,0.0899999999999998,23.952564814049943,2.6949150229711147,178.03570556640625,0.7364330291846988,0.0119888485400691,0.0013488713333866,0.032506157,0
-4.5,-0.5,3.0,,,,,,,0.0,0.0,0.0,0.0,0.0,0.0,0.045264356,0
4.5,-0.5,3.0,,,,,,,0.0,0.0,0.0,0.0,0.0,0.0,0.0073384484,0
-0.5,-1.5,3.0,-0.5638383838383838,-1.567070707070707,-3.067070707070707,0.1550000000000002,0.145,0.0150000000000005,217.9930048447017,4.683634099689964,457.0869140625,0.0484736234527463,0.2126717939322606,0.0038393789475904,0.09084472,0
0.5,-1.5,3.0,0.4345454545454545,-1.567070707070707,-3.067070707070707,0.4600000000000004,0.4549999999999996,0.0099999999999997,206.9047583773008,2.9870752916665992,433.201904296875,0.0569254237458607,0.2126717939322606,0.0038393789475904,0.12590007,0
-1.5,-1.5,3.0,-1.5638383838383838,-1.567070707070707,-3.067070707070707,0.0299999999999998,0.0750000000000001,0.0100000000000006,102.39735371592454,1.4674669176146544,426.1251831054688,0.2123996037853575,0.0965517918081338,0.0023009003371812,0.014059734,0
1.5,-1.5,3.0,1.4345454545454546,-1.567070707070707,-3.067070707070707,0.4499999999999997,0.4649999999999998,0.0100000000000006,90.50382803373203,3.129510371138908,317.9979248046875,0.2099807951808838,0.0965517918081338,0.0023009003371812,0.09822515,0
-2.5,-1.5,3.0,-2.563838383838384,-1.567070707070707,-3.067070707070707,0.0499999999999998,0.1600000000000001,0.3050000000000006,56.98009755904253,3.1431992444816625,416.6510620117188,0.4482978835371283,0.0523583610799438,0.0055071783626586,0.00095596624,0
2.5,-1.5,3.0,2.4345454545454546,-1.567070707070707,-3.067070707070707,0.0950000000000002,0.2299999999999999,0.1349999999999998,47.62686558118526,7.859612763130368,257.3706970214844,0.850610240193646,0.0523583610799438,0.0055071783626586,0.049270526,0
-3.5,-1.5,3.0,,,,,,,0.0,0.0,0.0,0.0,0.0,0.0,0.020842928,0
3.5,-1.5,3.0,,,,,,,0.0,0.0,0.0,0.0,0.0,0.0,0.0065955776,0
-4.5,-1.5,3.0,,,,,,,0.0,0.0,0.0,0.0,0.0,0.0,0.026915725,0
4.5,-1.5,3.0,,,,,,,0.0,0.0,0.0,0.0,0.0,0.0,0.0005243398,0
-0.5,-2.5,3.0,-0.5638383838383838,-2.5686868686868687,-3.0686868686868687,0.0649999999999999,0.1149999999999997,0.0499999999999998,72.22143914907305,4.138826640082634,250.62998962402344,0.3057649113784264,0.0686540602873331,0.0028695296029239,0.09058465,0
0.5,-2.5,3.0,0.4361616161616161,-2.567070707070707,-3.067070707070707,0.3349999999999999,0.33,0.0350000000000001,64.94276167338185,1.5942171605920965,241.9262084960937,0.1663710173852453,0.0686540602873331,0.0028695296029239,0.09401074,0
-1.5,-2.5,3.0,-1.5638383838383838,-2.5686868686868687,-3.0686868686868687,0.5099999999999998,0.1500000000000003,0.0650000000000003,56.79635138632621,7.842406486809338,232.3085174560547,0.491403463678326,0.0542533554123234,0.0054665464795045,0.044455905,0
1.5,-2.5,3.0,1.4345454545454546,-2.567070707070707,-3.067070707070707,0.4450000000000003,0.3399999999999998,0.0699999999999994,51.59662793526186,3.079226931256521,259.1681213378906,0.3829414502643353,0.0542533554123234,0.0054665464795045,0.03970997,0
-2.5,-2.5,3.0,,,,,,,0.0,0.0,0.0,0.0,0.0,0.0,0.013363146,0
2.5,-2.5,3.0,,,,,,,0.0,0.0,0.0,0.0,0.0,0.0,0.0054681487,0
-3.5,-2.5,3.0,,,,,,,0.0,0.0,0.0,0.0,0.0,0.0,0.00017058266,0
3.5,-2.5,3.0,,,,,,,0.0,0.0,0.0,0.0,0.0,0.0,0.002752952,0
-4.5,-2.5,3.0,,,,,,,0.0,0.0,0.0,0.0,0.0,0.0,0.008272349,0
4.5,-2.5,3.0,,,,,,,0.0,0.0,0.0,0.0,0.0,0.0,0.010554411,0
-0.5,-3.5,3.0,-0.5638383838383838,-3.5686868686868687,-3.0686868686868687,0.4649999999999998,0.435,0.1999999999999993,24.24876778752917,4.454617327083213,142.75930786132812,1.1188173592815098,0.0121371054225253,0.0022296456706399,0.05302307,0
0.5,-3.5,3.0,,,,,,,0.0,0.0,0.0,0.0,0.0121371054225253,0.0022296456706399,0.026959611,0
-1.5,-3.5,3.0,,,,,,,0.0,0.0,0.0,0.0,0.0,0.0,0.058604155,0
1.5,-3.5,3.0,,,,,,,0.0,0.0,0.0,0.0,0.0,0.0,0.00249236,0
-2.5,-3.5,3.0,,,,,,,0.0,0.0,0.0,0.0,0.0,0.0,0.033181727,0
2.5,-3.5,3.0,,,,,,,0.0,0.0,0.0,0.0,0.0,0.0,0.0013062165,0
-3.5,-3.5,3.0,,,,,,,0.0,0.0,0.0,0.0,0.0,0.0,0.0055895997,0
3.5,-3.5,3.0,,,,,,,0.0,0.0,0.0,0.0,0.0,0.0,0.01714939,0
-0.5,-4.5,3.0,,,,,,,0.0,0.0,0.0,0.0,0.0,0.0,0.016193844,0
0.5,-4.5,3.0,,,,,,,0.0,0.0,0.0,0.0,0.0,0.0,0.0026279406,0
-1.5,-4.5,3.0,,,,,,,0.0,0.0,0.0,0.0,0.0,0.0,0.031858895,0
1.5,-4.5,3.0,,,,,,,0.0,0.0,0.0,0.0,0.0,0.0,0.004750808,0
-2.5,-4.5,3.0,,,,,,,0.0,0.0,0.0,0.0,0.0,0.0,0.031504653,0
2.5,-4.5,3.0,,,,,,,0.0,0.0,0.0,0.0,0.0,0.0,0.016445402,0
-0.5,-0.5,4.0,-0.5654545454545454,-0.5670707070707071,-4.067070707070707,0.1699999999999999,0.145,0.0199999999999995,157.8842728223268,3.857773779128532,484.8137817382813,0.0814531398509212,0.1571981902126736,0.0033624276901212,0.019830426,0
0.5,-0.5,4.0,0.4361616161616161,-0.5670707070707071,-4.067070707070707,0.4100000000000001,0.3849999999999998,0.0049999999999998,156.1825724744527,2.86003293191714,482.05474853515625,0.1833170914465529,0.1571981902126736,0.0033624276901212,0.07808416,0
-1.5,-0.5,4.0,-1.5654545454545454,-0.5670707070707071,-4.067070707070707,0.4999999999999995,0.5100000000000002,0.0299999999999993,111.79143492585344,3.7017053655960126,426.9817810058594,0.1396560512831834,0.1111557477291264,0.0033618094514226,0.00024654914,0
1.5,-0.5,4.0,1.4361616161616162,-0.5670707070707071,-4.067070707070707,0.4700000000000002,0.5000000000000004,0.0099999999999997,110.287044340741,3.014866164068348,321.4764099121094,0.182651909838138,0.1111557477291264,0.0033618094514226,0.08854645,0
-2.5,-0.5,4.0,-2.567070707070707,-0.5654545454545454,-4.067070707070707,0.7800000000000002,0.7600000000000002,0.0499999999999998,47.58052022636962,4.897824267956362,380.8282775878906,0.6098174530019025,0.0490800435892249,0.003245495755826,0.025266854,0
2.5,-0.5,4.0,2.4345454545454546,-0.5654545454545454,-4.065454545454545,0.04,0.0750000000000001,0.1099999999999994,50.47668028110524,1.586363699331101,320.99237060546875,0.4303892714755439,0.0490800435892249,0.003245495755826,0.064919114,0
-3.5,-0.5,4.0,,,,,,,0.0,0.0,0.0,0.0,0.0,0.0,0.036722153,0
3.5,-0.5,4.0,,,,,,,0.0,0.0,0.0,0.0,0.0,0.0,0.030773247,0
-4.5,-0.5,4.0,,,,,,,0.0,0.0,0.0,0.0,0.0,0.0,0.033961818,0
4.5,-0.5,4.0,,,,,,,0.0,0.0,0.0,0.0,0.0,0.0,0.0028116356,0
-0.5,-1.5,4.0,-0.5638383838383838,-1.567070707070707,-4.067070707070707,0.2649999999999997,0.25,0.0200000000000004,137.40676182489932,3.9804445562426594,347.1820678710937,0.1382772357149904,0.1303530976615593,0.0022942402904384,0.058913875,0
0.5,-1.5,4.0,0.4345454545454545,-1.567070707070707,-4.067070707070707,0.2800000000000002,0.2949999999999999,0.0199999999999995,123.02617383321328,0.6032266005051241,334.9122314453125,0.1554769764001475,0.1303530976615593,0.0022942402904384,0.10184303,0
-1.5,-1.5,4.0,-1.5638383838383838,-1.567070707070707,-4.067070707070707,0.4099999999999997,0.3450000000000002,0.0949999999999997,62.47085559508578,2.232040052851972,393.7247314453125,0.1153531920811667,0.0607373418989245,0.0017976391864003,0.018397877,0
1.5,-1.5,4.0,1.4345454545454546,-1.567070707070707,-4.067070707070707,0.6200000000000006,0.5799999999999996,0.0499999999999998,58.87650429563412,1.359469922490728,279.8475952148437,0.0887281306793743,0.0607373418989245,0.0017976391864003,0.08122817,0
-2.5,-1.5,4.0,-2.562222222222222,-1.5654545454545454,-4.065454545454545,0.8449999999999998,0.71,0.6149999999999993,35.508328525824865,0.952900415666436,276.5594482421875,0.4514624100995079,0.0404712666526492,0.0012482762247004,5.3386553e-05,0
2.5,-1.5,4.0,2.4345454545454546,-1.567070707070707,-4.067070707070707,0.2199999999999997,0.1850000000000005,0.1900000000000004,45.349364718391314,1.5410352678185513,409.4949951171875,0.4922608205945626,0.0404712666526492,0.0012482762247004,0.025746418,0
-3.5,-1.5,4.0,,,,,,,0.0,0.0,0.0,0.0,0.0,0.0,0.0085332375,0
3.5,-1.5,4.0,,,,,,,0.0,0.0,0.0,0.0,0.0,0.0,0.003012365,0
-4.5,-1.5,4.0,,,,,,,0.0,0.0,0.0,0.0,0.0,0.0,0.026136333,0
4.5,-1.5,4.0,,,,,,,0.0,0.0,0.0,0.0,0.0,0.0,0.002169904,0
-0.5,-2.5,4.0,-0.5638383838383838,-2.5686868686868687,-4.068686868686869,0.2999999999999998,0.25,0.0099999999999997,53.17720249900831,2.99215684807694,226.5445556640625,0.148787678700345,0.0521810180392619,0.0022780594376824,0.07429814,0
0.5,-2.5,4.0,0.4361616161616161,-2.567070707070707,-4.067070707070707,0.0750000000000001,0.0300000000000002,0.0949999999999997,51.07544632470631,1.559186523138278,201.62918090820312,0.1636290788820431,0.0521810180392619,0.0022780594376824,0.056189608,0
-1.5,-2.5,4.0,-1.5638383838383838,-2.5686868686868687,-4.068686868686869,0.415,0.4599999999999999,0.1749999999999998,39.24736195727524,3.034663080768252,244.5521545410156,0.4790107960599017,0.0388225536481194,0.0030163993328981,0.051942974,0
